Repository: alicelmre2705/feature-selection-2026

# Feature Selection for Fuzzy Clustering — Comparative Benchmark

**Auteur : Alice Lemaire**
CentraleSupélec — Pôle Projet IA & ML | En collaboration avec le CEA-LIST

---

## Contexte

Le CEA-LIST a développé un algorithme d'aide à la décision pour l'optimisation expérimentale en science des matériaux, reposant sur un **clustering flou** (Fuzzy C-Means) couplé à un système d'inférence de Sugeno. L'algorithme produit des règles interprétables, mais leur lisibilité se dégrade lorsque le nombre de variables est élevé.

Ce projet réalise un **benchmark comparatif de 8 méthodes de sélection de variables** appliquées en amont de 3 algorithmes de clustering, sur 10 jeux de données (4 matériaux, 6 real-world UCI) — soit **240 expériences** au total.

L'objectif est d'identifier les méthodes de sélection les plus adaptées pour réduire la dimensionnalité tout en préservant la qualité du clustering et l'interprétabilité des règles.

Le benchmark complet est implémenté dans le notebook **`CEA_LIST_Benchmark_FINAL_1.ipynb`**.

## Contenu du repository

| Fichier / Dossier | Description |
|---|---|
| `CEA_LIST_Benchmark_FINAL_1.ipynb` | Notebook Python du benchmark complet |
| `01_Presentation.pdf` | Présentation du projet (CentraleSupélec / CEA-LIST) |
| `02_CEA_Algorithme_Flou_EN.pdf` | Article de référence : *Towards an Interpretable Fuzzy Approach to Experimental Design* (Rousselle, Poli & Ben Abdallah, 2024) |
| `figures/` | 7 figures de synthèse (heatmaps, classements, compromis) |
| `Datasets/` | 10 jeux de données CSV + descriptions TXT |

## Méthodes de sélection comparées

- Variance Threshold
- Corrélation
- Laplacian Score
- SPEC (Spectral Feature Selection)
- Sparse K-Means
- MCFS (Multi-Cluster Feature Selection)
- FWKM (Feature Weighting K-Means)
- PCA (Analyse en Composantes Principales)

## Algorithmes de clustering

- K-Means
- Hierarchical Ward
- Fuzzy C-Means (FCM)

## Métriques d'évaluation

- Silhouette Score
- Davies-Bouldin Index
- Calinski-Harabasz Index
- ARI (Adjusted Rand Index)
- NMI (Normalized Mutual Information)

## Référence

> C. Rousselle, J.-P. Poli & L. Ben Abdallah, *Towards an Interpretable Fuzzy Approach to Experimental Design*, 2024.

File: Datasets/MAT_Li2023.csv (part 1 of 2)
Cement Grade (MPa),Cement Density (g/cm3),Cement Content (kg/m3),Water Content (kg/m3),Fine Aggerate Content (kg/m3),Coarse Aggerate Type,Coarse Aggerate Density (g/cm3),Larger Coarse Aggregate Size (mm),Large Coarse Aggregate Size,Medium Coarse Aggregate Size,Small Coarse Aggregate Size,Larger Coarse Aggregate Size Percentage,Large Coarse Aggregate Size Percentage,Medium Coarse Aggregate Size Percentage,Small Coarse Aggregate Size Percentage,Coarse Aggerate Content (kg/m3),Concrete Strength (MPa)
42.5,3.10,400.0,239.0,659.0,1,2.70,2.36,4.75,8.00,16.00,5.00,77.00,12.00,6.00,999.0,40.40
42.5,3.10,280.0,224.0,716.0,1,2.70,2.00,4.75,4.00,8.00,38.00,48.00,6.00,8.00,1087.0,27.50
43.0,3.12,375.0,198.8,592.5,1,2.62,2.36,4.75,9.50,15.80,22.00,47.00,26.00,5.00,1143.8,36.84
43.0,3.12,400.0,200.0,572.0,1,2.62,2.36,4.75,9.50,15.80,22.00,47.00,26.00,5.00,1128.0,43.13
43.0,3.12,400.0,212.0,616.0,1,2.62,2.36,4.75,9.50,15.80,22.00,47.00,26.00,5.00,1196.0,38.85
43.0,3.12,425.0,199.8,544.0,1,2.62,2.36,4.75,9.50,15.80,22.00,47.00,26.00,5.00,1096.5,47.16
43.0,3.12,425.0,208.3,590.8,1,2.62,2.36,4.75,9.50,15.80,22.00,47.00,26.00,5.00,1177.3,45.05
43.0,3.12,450.0,198.0,513.0,1,2.62,2.36,4.75,9.50,15.80,22.00,47.00,26.00,5.00,1057.5,49.63
43.0,3.12,450.0,211.5,562.5,1,2.62,2.36,4.75,9.50,15.80,22.00,47.00,26.00,5.00,1143.0,47.42
43.0,3.12,475.0,199.5,498.8,1,2.62,2.36,4.75,9.50,15.80,22.00,47.00,26.00,5.00,1040.3,54.01
43.0,3.12,475.0,209.0,565.3,1,2.62,2.36,4.75,9.50,15.80,22.00,47.00,26.00,5.00,1168.5,50.05
43.0,3.12,375.0,198.8,592.5,1,2.62,2.36,4.75,9.50,15.80,22.00,47.00,26.00,5.00,1143.8,37.81
43.0,3.12,400.0,200.0,572.0,1,2.62,2.36,4.75,9.50,15.80,22.00,47.00,26.00,5.00,1128.0,44.11
43.0,3.12,400.0,212.0,616.0,1,2.62,2.36,4.75,9.50,15.80,22.00,47.00,26.00,5.00,1196.0,10.90
43.0,3.12,425.0,199.8,544.0,1,2.62,2.36,4.75,9.50,15.80,22.00,47.00,26.00,5.00,1096.5,47.51
43.0,3.12,425.0,208.3,590.8,1,2.62,2.36,4.75,9.50,15.80,22.00,47.00,26.00,5.00,1177.3,45.30
43.0,3.12,425.0,216.8,641.8,1,2.62,2.36,4.75,9.50,15.80,22.00,47.00,26.00,5.00,1253.8,42.54
43.0,3.12,450.0,198.0,513.0,1,2.62,2.36,4.75,9.50,15.80,22.00,47.00,26.00,5.00,1057.5,52.03
43.0,3.12,450.0,211.5,562.5,1,2.62,2.36,4.75,9.50,15.80,22.00,47.00,26.00,5.00,1143.0,48.74
43.0,3.12,450.0,220.5,616.5,1,2.62,2.36,4.75,9.50,15.80,22.00,47.00,26.00,5.00,1228.5,46.59
43.0,3.12,475.0,199.5,498.8,1,2.62,2.36,4.75,9.50,15.80,22.00,47.00,26.00,5.00,1040.3,54.49
43.0,3.12,475.0,209.0,565.3,1,2.62,2.36,4.75,9.50,15.80,22.00,47.00,26.00,5.00,1168.5,53.06
43.0,3.12,475.0,218.5,584.3,1,2.62,2.36,4.75,9.50,15.80,22.00,47.00,26.00,5.00,1192.3,49.18
43.0,3.12,425.0,221.0,607.8,1,2.62,2.36,4.75,9.50,15.80,22.00,47.00,26.00,5.00,858.5,40.02
43.0,3.12,450.0,220.5,580.5,1,2.62,2.36,4.75,9.50,15.80,22.00,47.00,26.00,5.00,837.0,52.25
43.0,3.12,450.0,229.5,626.0,1,2.62,2.36,4.75,9.50,15.80,22.00,47.00,26.00,5.00,855.0,42.68
43.0,3.12,475.0,218.5,555.8,1,2.62,2.36,4.75,9.50,15.80,22.00,47.00,26.00,5.00,817.0,48.67
43.0,3.12,475.0,228.0,598.5,1,2.62,2.36,4.75,9.50,15.80,22.00,47.00,26.00,5.00,869.3,45.52
43.0,3.12,350.0,178.5,486.5,1,2.62,2.36,4.75,9.50,15.80,22.00,47.00,26.00,5.00,1141.0,39.52
43.0,3.12,350.0,189.0,521.5,1,2.62,2.36,4.75,9.50,15.80,22.00,47.00,26.00,5.00,1197.0,31.66
43.0,3.12,375.0,180.0,468.8,1,2.62,2.36,4.75,9.50,15.80,22.00,47.00,26.00,5.00,1121.3,42.73
43.0,3.12,375.0,191.3,506.3,1,2.62,2.36,4.75,9.50,15.80,22.00,47.00,26.00,5.00,1196.3,40.69
43.0,3.12,400.0,180.0,440.0,1,2.62,2.36,4.75,9.50,15.80,22.00,47.00,26.00,5.00,1080.0,47.99
43.0,3.12,400.0,192.0,484.0,1,2.62,2.36,4.75,9.50,15.80,22.00,47.00,26.00,5.00,1168.0,44.89
43.0,3.12,425.0,178.5,416.5,1,2.62,2.36,4.75,9.50,15.80,22.00,47.00,26.00,5.00,1049.8,51.25
43.0,3.12,425.0,191.3,463.3,1,2.62,2.36,4.75,9.50,15.80,22.00,47.00,26.00,5.00,1139.0,49.05
43.0,3.12,375.0,198.8,551.3,1,2.62,2.36,4.75,9.50,15.80,22.00,47.00,26.00,5.00,903.8,37.30
43.0,3.12,400.0,200.0,528.0,1,2.62,2.36,4.75,9.50,15.80,22.00,47.00,26.00,5.00,884.0,44.04
43.0,3.12,400.0,212.0,576.0,1,2.62,2.36,4.75,9.50,15.80,22.00,47.00,26.00,5.00,944.0,39.61
43.0,3.12,425.0,199.8,505.8,1,2.62,2.36,4.75,9.50,15.80,22.00,47.00,26.00,5.00,862.8,47.37
43.0,3.12,425.0,208.3,548.3,1,2.62,2.36,4.75,9.50,15.80,22.00,47.00,26.00,5.00,926.5,44.69
43.0,3.12,450.0,198.0,481.5,1,2.62,2.36,4.75,9.50,15.80,22.00,47.00,26.00,5.00,837.0,50.93
43.0,3.12,450.0,211.5,526.5,1,2.62,2.36,4.75,9.50,15.80,22.00,47.00,26.00,5.00,900.0,48.08
43.0,3.12,475.0,199.5,451.3,1,2.62,2.36,4.75,9.50,15.80,22.00,47.00,26.00,5.00,798.0,54.14
43.0,3.12,475.0,209.0,503.5,1,2.62,2.36,4.75,9.50,15.80,22.00,47.00,26.00,5.00,874.0,51.31
43.0,3.12,350.0,179.9,487.2,1,2.62,2.36,4.75,9.50,15.80,22.10,47.22,25.73,4.95,1139.3,39.52
43.0,3.12,350.0,190.1,524.0,1,2.62,2.36,4.75,9.50,15.80,22.10,47.22,25.73,4.95,1198.4,31.66
43.0,3.12,375.0,180.0,466.9,1,2.62,2.36,4.75,9.50,15.80,22.10,47.21,25.74,4.95,1120.1,42.73
43.0,3.12,375.0,190.1,507.8,1,2.62,2.36,4.75,9.50,15.80,22.10,47.22,25.73,4.95,1194.4,40.69
43.0,3.12,400.0,180.0,440.0,1,2.62,2.36,4.75,9.50,15.80,22.10,47.22,25.73,4.95,1081.2,47.99
43.0,3.12,400.0,190.0,484.0,1,2.62,2.36,4.75,9.50,15.80,22.10,47.22,25.73,4.95,1166.0,44.89
43.0,3.12,425.0,179.8,416.9,1,2.62,2.36,4.75,9.50,15.80,22.10,47.21,25.74,4.95,1046.8,51.25
43.0,3.12,425.0,190.0,462.0,1,2.62,2.36,4.75,9.50,15.80,22.11,47.23,25.72,4.95,1137.7,49.05
43.0,3.12,450.0,189.9,439.7,1,2.62,2.36,4.75,9.50,15.80,22.10,47.21,25.74,4.95,1104.3,53.69
43.0,3.12,350.0,190.1,524.0,1,2.62,2.36,4.75,9.50,15.80,16.79,35.88,39.69,7.63,1198.4,36.64
43.0,3.12,375.0,190.1,507.8,1,2.62,2.36,4.75,9.50,15.80,16.79,35.88,39.69,7.63,1194.8,41.57
43.0,3.12,400.0,190.0,484.0,1,2.62,2.36,4.75,9.50,15.80,16.79,35.88,39.69,7.63,1166.4,46.22
43.0,3.12,425.0,190.0,462.0,1,2.62,2.36,4.75,9.50,15.80,16.79,35.88,39.69,7.63,1138.2,50.35
43.0,3.12,450.0,189.9,439.7,1,2.62,2.36,4.75,9.50,15.80,16.79,35.88,39.69,7.63,1103.4,54.11
43.0,3.12,375.0,199.9,592.9,1,2.62,2.36,4.75,9.50,15.80,22.10,47.22,25.74,4.95,1143.0,36.84
43.0,3.12,400.0,200.0,816.8,1,2.62,2.36,4.75,9.50,15.80,22.10,47.22,25.73,4.95,1129.6,43.13
43.0,3.12,400.0,210.0,402.4,1,2.62,2.36,4.75,9.50,15.80,22.10,47.21,25.74,4.95,1197.2,38.58
43.0,3.12,425.0,200.2,541.9,1,2.62,2.36,4.75,9.50,15.80,22.10,47.21,25.74,4.95,1094.4,47.16
43.0,3.12,425.0,210.0,593.7,1,2.62,2.36,4.75,9.50,15.80,22.10,47.22,25.73,4.95,1178.5,45.05
43.0,3.12,450.0,199.8,513.0,1,2.62,2.36,4.75,9.50,15.80,22.10,47.22,25.73,4.95,1058.4,49.63
43.0,3.12,450.0,210.2,564.3,1,2.62,2.36,4.75,9.50,15.80,22.10,47.21,25.75,4.95,1143.5,47.42
43.0,3.12,475.0,210.0,566.2,1,2.62,2.36,4.75,9.50,15.80,22.10,47.21,25.74,4.95,1169.9,50.05
43.0,3.12,375.0,199.9,592.9,1,2.62,2.36,4.75,9.50,15.80,16.79,35.88,39.69,7.63,1143.0,37.81
43.0,3.12,400.0,200.0,572.0,1,2.62,2.36,4.75,9.50,15.80,16.79,35.88,39.69,7.63,1129.6,44.11
43.0,3.12,400.0,210.0,617.2,1,2.62,2.36,4.75,9.50,15.80,16.79,35.88,39.69,7.63,1197.6,40.90
43.0,3.12,425.0,200.2,541.9,1,2.62,2.36,4.75,9.50,15.80,16.79,35.88,39.69,7.63,1094.8,47.51
43.0,3.12,425.0,220.2,642.2,1,2.62,2.36,4.75,9.50,15.80,16.79,35.88,39.69,7.63,1252.1,42.54
43.0,3.12,450.0,210.2,564.3,1,2.62,2.36,4.75,9.50,15.80,16.79,35.88,39.69,7.63,1143.9,48.74
43.0,3.12,475.0,210.0,566.2,1,2.62,2.36,4.75,9.50,15.80,16.79,35.88,39.69,7.63,1170.4,53.06
43.0,3.12,475.0,219.9,584.3,1,2.62,2.36,4.75,9.50,15.80,16.79,35.88,39.69,7.63,1192.3,49.18
52.5,3.15,500.0,140.0,853.0,2,2.62,2.36,4.75,9.50,16.00,30.00,55.00,10.00,5.00,966.0,67.57
52.5,3.15,451.0,165.0,745.0,2,2.62,2.36,4.75,9.50,16.00,30.00,55.00,10.00,5.00,1030.0,78.80
52.5,3.15,516.0,162.0,802.0,2,2.62,2.36,4.75,9.50,16.00,30.00,55.00,10.00,5.00,801.0,41.37
52.5,3.15,520.0,170.0,855.0,2,2.62,2.36,4.75,9.50,16.00,30.00,55.00,10.00,5.00,855.0,60.28
52.5,3.15,528.0,185.0,720.0,2,2.62,2.36,4.75,9.50,16.00,30.00,55.00,10.00,5.00,920.0,56.83
52.5,3.15,520.0,175.0,805.0,2,2.62,2.36,4.75,9.50,16.00,30.00,55.00,10.00,5.00,870.0,51.02
52.5,3.15,500.1,200.0,613.2,2,2.62,2.36,4.75,9.50,16.00,30.00,55.00,10.00,5.00,1124.4,44.13
52.5,3.15,405.0,175.0,695.0,2,2.62,2.36,4.75,9.50,16.00,30.00,55.00,10.00,5.00,1120.0,52.30
52.5,3.15,516.0,162.0,802.0,2,2.62,2.36,4.75,9.50,16.00,30.00,55.00,10.00,5.00,801.0,41.37
52.5,3.15,475.0,162.0,662.0,2,2.62,2.36,4.75,9.50,16.00,30.00,55.00,10.00,5.00,1044.0,58.52
52.5,3.15,500.0,151.0,655.0,2,2.62,2.36,4.75,9.50,16.00,30.00,55.00,10.00,5.00,1033.0,69.84
52.5,3.15,436.0,218.0,719.7,2,2.62,2.36,4.75,9.50,16.00,30.00,55.00,10.00,5.00,838.4,23.85
52.5,3.15,393.0,192.0,785.6,2,2.62,2.36,4.75,9.50,16.00,30.00,55.00,10.00,5.00,940.6,39.60
52.5,3.15,480.0,192.0,712.2,2,2.62,2.36,4.75,9.50,16.00,30.00,55.00,10.00,5.00,936.2,43.94
52.5,3.15,255.0,192.0,945.0,2,2.62,2.36,4.75,9.50,16.00,30.00,55.00,10.00,5.00,889.8,18.75
52.5,3.15,333.0,192.0,842.6,2,2.62,2.36,4.75,9.50,16.00,30.00,55.00,10.00,5.00,931.2,31.97
52.5,3.15,289.0,192.0,895.3,2,2.62,2.36,4.75,9.50,16.00,30.00,55.00,10.00,5.00,913.2,25.57
52.5,3.15,397.0,185.7,734.3,2,2.62,2.36,4.75,9.50,16.00,30.00,55.00,10.00,5.00,1040.6,33.08
52.5,3.15,381.4,185.7,784.3,2,2.62,2.36,4.75,9.50,16.00,30.00,55.00,10.00,5.00,1104.6,22.49
52.5,3.15,295.8,185.7,769.3,2,2.62,2.36,4.75,9.50,16.00,30.00,55.00,10.00,5.00,1091.4,25.22
52.5,3.15,238.1,185.7,789.3,2,2.62,2.36,4.75,9.50,16.00,30.00,55.00,10.00,5.00,1118.8,17.58
52.5,3.15,339.2,185.7,754.3,2,2.62,2.36,4.75,9.50,16.00,30.00,55.00,10.00,5.00,1069.2,31.90
52.5,3.15,252.5,185.7,784.3,2,2.62,2.36,4.75,9.50,16.00,30.00,55.00,10.00,5.00,1111.6,19.77
52.5,3.15,382.5,185.7,739.3,2,2.62,2.36,4.75,9.50,16.00,30.00,55.00,10.00,5.00,1047.8,37.44
52.5,3.15,339.0,197.0,781.0,2,2.62,2.36,4.75,9.50,16.00,30.00,55.00,10.00,5.00,968.0,32.04
52.5,3.15,236.0,194.0,885.0,2,2.62,2.36,4.75,9.50,16.00,30.00,55.00,10.00,5.00,968.0,18.42
52.5,3.15,277.0,191.0,856.0,2,2.62,2.36,4.75,9.50,16.00,30.00,55.00,10.00,5.00,968.0,25.97
52.5,3.15,307.0,193.0,812.0,2,2.62,2.36,4.75,9.50,16.00,30.00,55.00,10.00,5.00,968.0,27.53
52.5,3.15,200.0,180.0,845.0,2,2.62,2.36,4.75,9.50,16.00,30.00,55.00,10.00,5.00,1125.0,12.25
52.5,3.15,225.0,181.0,833.0,2,2.62,2.36,4.75,9.50,16.00,30.00,55.00,10.00,5.00,1113.0,17.34
52.5,3.15,325.0,184.0,783.0,2,2.62,2.36,4.75,9.50,16.00,30.00,55.00,10.00,5.00,1063.0,30.57
52.5,3.15,275.0,183.0,808.0,2,2.62,2.36,4.75,9.50,16.00,30.00,55.00,10.00,5.00,1088.0,24.50
52.5,3.15,300.0,184.0,795.0,2,2.62,2.36,4.75,9.50,16.00,30.00,55.00,10.00,5.00,1075.0,26.85
52.5,3.15,375.0,186.0,758.0,2,2.62,2.36,4.75,9.50,16.00,30.00,55.00,10.00,5.00,1038.0,38.21
52.5,3.15,400.0,187.0,745.0,2,2.62,2.36,4.75,9.50,16.00,30.00,55.00,10.00,5.00,1025.0,43.70
52.5,3.15,250.0,182.0,820.0,2,2.62,2.36,4.75,9.50,16.00,30.00,55.00,10.00,5.00,1100.0,20.87
52.5,3.15,350.0,186.0,770.0,2,2.62,2.36,4.75,9.50,16.00,30.00,55.00,10.00,5.00,1050.0,34.29
52.5,3.15,310.0,192.0,830.0,2,2.62,2.36,4.75,9.50,16.00,30.00,55.00,10.00,5.00,1012.0,27.83
52.5,3.15,331.0,192.0,821.0,2,2.62,2.36,4.75,9.50,16.00,30.00,55.00,10.00,5.00,1025.0,31.74
52.5,3.15,500.0,200.0,613.0,2,2.62,2.36,4.75,9.50,16.00,30.00,55.00,10.00,5.00,1125.0,44.09
52.5,3.15,540.0,173.0,613.0,2,2.62,2.36,4.75,9.50,16.00,30.00,55.00,10.00,5.00,1125.0,67.31
52.5,3.15,350.0,203.0,775.0,2,2.62,2.36,4.75,9.50,16.00,30.00,55.00,10.00,5.00,974.0,27.34
52.5,3.15,385.0,186.0,763.0,2,2.62,2.36,4.75,9.50,16.00,30.00,55.00,10.00,5.00,966.0,31.35
52.5,3.15,382.0,186.0,739.0,2,2.62,2.36,4.75,9.50,16.00,30.00,55.00,10.00,5.00,1047.0,37.42
52.5,3.15,281.0,186.0,774.0,2,2.62,2.36,4.75,9.50,16.00,30.00,55.00,10.00,5.00,1104.0,22.44
52.5,3.15,339.0,185.0,754.0,2,2.62,2.36,4.75,9.50,16.00,30.00,55.00,10.00,5.00,1069.0,31.84
52.5,3.15,295.0,185.0,769.0,2,2.62,2.36,4.75,9.50,16.00,30.00,55.00,10.00,5.00,1069.0,25.18
52.5,3.15,238.0,185.0,789.0,2,2.62,2.36,4.75,9.50,16.00,30.00,55.00,10.00,5.00,1118.0,17.54
52.5,3.15,296.0,192.0,765.0,2,2.62,2.36,4.75,9.50,16.00,30.00,55.00,10.00,5.00,1085.0,21.65
52.5,3.15,331.0,192.0,825.0,2,2.62,2.36,4.75,9.50,16.00,30.00,55.00,10.00,5.00,978.0,31.45
52.5,3.15,349.0,192.0,806.0,2,2.62,2.36,4.75,9.50,16.00,30.00,55.00,10.00,5.00,1047.0,32.72
52.5,3.15,252.0,185.0,784.0,2,2.62,2.36,4.75,9.50,16.00,30.00,55.00,10.00,5.00,1111.0,19.69
52.5,3.15,339.0,185.0,754.0,2,2.62,2.36,4.75,9.50,16.00,30.00,55.00,10.00,5.00,1060.0,31.65
52.5,3.15,393.0,192.0,758.0,2,2.62,2.36,4.75,9.50,16.00,30.00,55.00,10.00,5.00,940.0,39.58
52.5,3.15,382.0,185.0,739.0,2,2.62,2.36,4.75,9.50,16.00,30.00,55.00,10.00,5.00,1047.0,37.42
52.5,3.15,252.0,185.0,784.0,2,2.62,2.36,4.75,9.50,16.00,30.00,55.00,10.00,5.00,1111.0,19.69
52.5,3.15,310.0,192.0,850.0,2,2.62,2.36,4.75,9.50,16.00,30.00,55.00,10.00,5.00,970.0,27.92
52.5,3.15,525.0,189.0,613.0,2,2.62,2.36,4.75,9.50,16.00,30.00,55.00,10.00,5.00,1125.0,55.94
52.5,3.15,322.0,203.0,800.0,2,2.62,2.36,4.75,9.50,16.00,30.00,55.00,10.00,5.00,974.0,25.18
52.5,3.15,302.0,203.0,817.0,2,2.62,2.36,4.75,9.50,16.00,30.00,55.00,10.00,5.00,974.0,21.75
52.5,3.15,397.0,185.0,734.0,2,2.62,2.36,4.75,9.50,16.00,30.00,55.00,10.00,5.00,1040.0,39.09
52.5,3.15,522.0,146.0,896.0,2,2.62,2.36,4.75,9.50,16.00,30.00,55.00,10.00,5.00,896.0,74.99
52.5,3.15,374.0,190.0,730.0,2,2.62,2.36,4.75,9.50,16.00,30.00,55.00,10.00,5.00,1013.0,39.05
52.5,3.15,336.0,182.0,817.0,2,2.62,2.36,4.75,9.50,16.00,30.00,55.00,10.00,5.00,986.0,44.86
52.5,3.15,313.0,178.0,822.0,2,2.62,2.36,4.75,9.50,16.00,30.00,55.00,10.00,5.00,1000.0,25.10
52.5,3.15,336.5,181.9,816.8,2,2.62,2.36,4.75,9.50,16.00,30.00,55.00,10.00,5.00,985.8,44.87
52.5,3.15,312.7,178.1,822.2,2,2.62,2.36,4.75,9.50,16.00,30.00,55.00,10.00,5.00,999.7,25.10
52.5,3.15,374.3,190.2,730.4,2,2.62,2.36,4.75,9.50,16.00,30.00,55.00,10.00,5.00,1013.2,39.06
52.5,3.15,425.0,170.0,722.0,3,2.79,4.75,6.00,9.50,16.00,17.00,53.00,25.00,5.00,1083.0,63.20
52.5,3.15,550.0,165.0,640.0,3,2.79,4.75,6.00,9.50,16.00,17.00,53.00,25.00,5.00,1045.0,78.30
52.5,3.15,640.0,160.0,587.0,3,2.79,4.75,6.00,9.50,16.00,17.00,53.00,25.00,5.00,1043.0,85.60
52.5,3.12,325.0,180.0,630.0,1,2.65,4.00,6.00,10.00,12.00,22.00,46.00,22.00,10.00,1255.0,34.70
52.5,3.12,350.0,160.0,600.0,1,2.65,4.00,6.00,10.00,12.00,22.00,46.00,22.00,10.00,1255.0,49.40
52.5,3.12,400.0,120.0,550.0,1,2.65,4.00,6.00,10.00,12.00,22.00,46.00,22.00,10.00,1300.0,94.30
52.5,3.13,250.0,123.0,824.0,1,2.62,6.00,12.00,16.50,19.00,17.99,31.99,16.66,33.36,1274.0,28.16
52.5,3.13,350.0,172.0,738.0,1,2.62,6.00,12.00,16.50,19.00,17.99,31.99,16.66,33.36,1142.0,48.99
52.5,3.15,430.0,172.0,687.0,1,2.65,4.75,6.00,9.50,9.50,31.00,12.00,45.00,12.00,1030.0,48.30
52.5,3.15,495.0,149.0,615.0,1,2.65,4.75,6.00,9.50,9.50,31.00,12.00,45.00,12.00,1168.0,55.30
32.5,3.12,350.0,175.0,801.2,5,2.62,2.00,9.60,19.00,25.00,12.00,20.00,33.00,35.00,1066.1,35.50
42.5,3.15,370.0,185.0,782.8,5,2.62,2.00,9.60,19.00,25.00,12.00,20.00,33.00,35.00,1041.7,33.60
42.5,3.15,370.0,188.7,778.7,5,2.62,2.00,9.60,19.00,25.00,12.00,20.00,33.00,35.00,1036.2,34.90
32.5,3.12,370.0,199.8,766.2,5,2.62,2.00,9.60,19.00,25.00,12.00,20.00,33.00,35.00,1019.6,39.00
32.5,3.12,370.0,188.7,778.7,5,2.62,2.00,9.60,19.00,25.00,12.00,20.00,33.00,35.00,1036.2,52.20
35.0,3.12,500.0,180.0,523.7,3,2.72,2.00,5.00,8.00,11.00,25.00,25.00,28.57,21.43,1221.9,48.40
35.0,3.12,500.0,180.0,570.6,4,2.80,2.00,5.00,8.00,11.00,28.82,28.82,24.20,18.15,1330.2,52.30
35.0,3.12,454.0,113.0,611.8,4,2.80,2.00,5.00,8.00,11.00,28.82,28.82,24.20,18.15,1426.3,85.10
42.5,3.16,353.0,214.0,667.0,1,2.62,10.00,12.60,15.60,19.00,20.00,36.00,26.00,18.00,1086.0,48.30
42.5,3.16,353.0,221.0,667.0,1,2.62,10.00,12.60,15.60,19.00,20.00,36.00,26.00,18.00,1080.0,40.20
42.5,3.16,353.0,209.0,667.0,1,2.62,10.00,12.60,15.60,19.00,20.00,36.00,26.00,18.00,1093.0,46.00
52.5,3.16,300.0,165.0,765.0,3,2.67,4.00,6.60,10.00,16.00,47.97,24.44,13.79,13.79,1207.0,42.00
52.5,3.16,325.0,178.7,710.5,3,2.67,4.00,6.60,10.00,16.00,47.23,24.06,14.35,14.35,1206.9,60.00
32.5,3.12,362.0,188.0,615.0,1,2.56,2.38,6.60,9.50,12.50,40.00,30.00,15.00,15.00,1195.0,29.60
42.5,3.12,380.0,155.8,668.0,1,2.56,2.38,6.60,9.50,12.50,40.00,30.00,15.00,15.00,1188.0,59.40
42.5,3.16,410.0,225.0,642.0,2,2.62,10.00,12.00,12.00,16.00,40.00,40.00,10.00,10.00,1048.0,48.60
32.5,3.12,300.0,148.0,800.0,2,2.62,5.00,8.00,9.60,11.00,29.17,19.25,9.92,41.67,1200.0,44.10
32.5,3.12,454.0,195.0,568.0,2,2.60,5.00,9.60,11.00,16.00,20.00,40.00,25.00,15.00,1183.0,30.00
52.5,3.16,400.0,180.0,708.0,2,2.62,10.00,12.00,14.00,16.00,40.00,25.00,20.00,15.00,1108.0,66.80
52.5,3.16,410.0,225.0,642.0,2,2.62,10.00,12.00,14.00,16.00,40.00,25.00,20.00,15.00,1048.0,48.60
52.5,3.16,360.0,234.0,705.0,4,2.84,9.00,9.00,12.00,12.00,23.65,15.46,15.46,45.42,1100.0,22.70
52.5,3.16,380.0,190.0,705.0,4,2.84,9.00,9.00,12.00,12.00,23.65,15.46,15.46,45.42,1100.0,32.30
52.5,3.16,400.0,192.0,705.0,4,2.84,9.00,9.00,12.00,12.00,23.65,15.46,15.46,45.42,1100.0,36.00
52.5,3.16,420.0,181.0,705.0,4,2.84,9.00,9.00,12.00,12.00,23.65,15.46,15.46,45.42,1100.0,46.00
52.5,3.16,460.0,184.0,705.0,4,2.84,9.00,9.00,12.00,12.00,23.65,15.46,15.46,45.42,1100.0,53.50
42.5,3.15,263.0,184.0,835.0,3,2.70,6.00,9.60,12.00,20.00,52.00,24.00,12.00,12.00,1080.0,18.00
42.5,3.15,431.0,149.0,765.0,3,2.70,6.00,9.60,12.00,20.00,52.00,24.00,12.00,12.00,1060.0,37.00
42.5,3.15,452.0,155.0,875.0,3,2.70,6.00,9.60,12.00,20.00,52.00,24.00,12.00,12.00,960.0,48.00
52.5,3.16,410.0,225.0,642.0,1,2.62,10.00,12.00,16.00,19.00,8.00,38.00,42.00,12.00,1048.0,48.60
42.5,3.15,380.0,190.0,713.9,1,2.65,4.00,9.60,12.00,16.00,17.00,36.00,35.00,12.00,1003.8,45.25
32.5,3.10,337.0,185.0,647.0,4,2.84,2.36,4.75,9.50,19.00,25.00,50.00,20.00,5.00,1053.0,26.80
32.5,3.10,390.0,185.0,558.0,4,2.84,2.36,4.75,9.50,19.00,25.00,50.00,20.00,5.00,1301.0,34.30
32.5,3.10,430.0,185.0,555.0,4,2.84,2.36,4.75,9.50,19.00,25.00,50.00,20.00,5.00,1395.0,38.60
32.5,3.30,372.0,186.0,617.0,4,2.87,4.75,9.50,16.00,19.00,29.00,35.00,16.00,20.00,1287.8,28.25
32.5,3.12,270.0,175.0,1000.0,3,2.72,4.75,6.00,9.50,16.00,22.00,58.00,12.00,8.00,900.0,20.00
32.5,3.12,370.0,165.0,865.0,3,2.72,4.75,6.00,9.50,16.00,22.00,58.00,12.00,8.00,1010.0,40.00
42.5,3.15,275.0,178.8,918.5,3,2.72,4.00,8.00,12.00,16.00,30.00,35.00,25.00,10.00,943.8,41.49
42.5,3.15,380.0,190.0,781.4,3,2.72,4.00,8.00,12.00,16.00,30.00,35.00,25.00,10.00,973.4,58.12
42.5,3.15,430.0,193.0,808.0,3,2.70,4.00,6.00,9.50,16.00,28.00,38.00,28.00,6.00,835.0,35.20
42.5,3.14,400.0,180.0,694.0,3,2.73,4.75,9.50,12.00,16.00,21.00,26.00,33.00,20.00,1041.0,39.30
42.5,3.16,346.0,180.0,780.0,3,2.71,4.75,9.50,12.00,16.00,21.00,26.00,33.00,20.00,1076.0,44.30
42.5,3.16,476.0,180.0,680.0,3,2.71,4.75,9.50,12.00,16.00,21.00,26.00,33.00,20.00,1076.0,67.30
32.5,3.14,430.0,184.9,555.0,3,2.71,2.36,4.75,9.50,19.00,20.00,50.00,25.00,5.00,1295.0,42.10
42.5,3.16,300.0,179.0,611.0,3,2.71,4.00,8.00,16.00,25.00,28.40,27.05,24.55,20.00,1291.0,36.60
42.5,3.16,353.0,182.0,596.0,3,2.71,4.00,8.00,16.00,25.00,34.62,27.69,17.69,20.00,1258.0,41.80
42.5,3.16,402.0,188.0,579.0,3,2.71,4.00,8.00,16.00,25.00,20.00,35.00,25.00,20.00,1219.0,48.60
42.5,3.16,350.0,193.0,735.0,3,2.68,5.80,9.50,16.00,19.00,25.00,35.00,28.00,12.00,1061.0,30.00
42.5,3.16,350.0,158.0,770.0,3,2.68,5.80,9.50,16.00,19.00,25.00,35.00,28.00,12.00,1111.0,37.60
42.5,3.16,350.0,133.0,796.0,3,2.68,5.80,9.50,16.00,19.00,25.00,35.00,28.00,12.00,1149.0,43.40
42.5,3.16,350.0,189.0,744.5,1,2.64,2.00,6.00,9.50,12.00,69.00,8.00,8.00,15.00,1049.2,39.00
42.5,3.16,350.0,157.5,744.8,1,2.64,2.00,6.00,9.50,12.00,69.00,8.00,8.00,15.00,1091.9,55.00
42.5,3.16,350.0,140.0,793.8,1,2.64,2.00,6.00,9.50,12.00,69.00,8.00,8.00,15.00,1118.6,64.00
42.5,3.16,360.0,219.0,655.0,1,2.64,4.75,9.50,19.00,26.50,25.00,20.00,35.00,20.00,1162.0,44.60
52.5,3.16,380.0,135.4,927.0,1,2.68,4.00,9.50,16.00,19.00,10.00,30.00,45.00,15.00,1086.6,102.09
52.5,3.11,360.0,180.0,703.0,1,2.51,4.00,7.00,10.00,16.00,15.00,45.00,25.00,15.00,1038.0,38.00
45.0,3.14,386.0,164.0,659.0,1,2.72,2.000,4.75,8.00,9.60,39.84,14.00,36.47,9.69,1224.0,49.50
30.0,3.12,550.0,190.0,587.0,1,2.72,2.000,4.75,8.00,9.60,39.85,14.00,36.46,9.69,1090.0,59.10
45.0,3.14,550.0,200.0,561.0,1,2.72,2.000,4.75,8.00,9.60,58.30,20.48,16.76,4.45,1089.0,72.40
30.0,3.12,290.0,145.0,706.0,1,2.72,2.000,4.75,8.00,9.60,39.85,14.00,36.46,9.69,1311.0,43.00
50.0,3.15,571.0,145.0,530.0,1,2.72,2.000,4.75,8.00,9.60,41.37,14.53,34.84,9.26,1127.0,75.30
45.0,3.14,571.0,145.0,498.0,1,2.80,2.000,4.75,8.00,9.60,40.97,14.40,35.26,9.37,1313.0,81.80
52.5,3.16,571.0,145.0,742.0,1,2.62,5.000,8.00,9.60,11.00,34.43,22.72,11.70,31.15,915.0,75.30
32.5,3.12,300.0,149.0,753.0,1,2.65,2.000,4.75,9.60,11.00,35.11,17.20,8.86,38.83,1424.0,54.90
42.5,3.16,500.0,123.0,765.0,1,2.65,2.000,4.75,9.60,11.00,39.94,22.85,11.77,25.44,1352.0,94.60
52.5,3.16,410.0,205.0,662.0,1,2.62,10.000,12.00,16.00,19.00,8.00,38.00,42.00,12.00,1081.0,62.80
52.5,3.16,400.0,180.0,708.0,1,2.62,10.000,12.00,16.00,19.00,8.00,38.00,42.00,12.00,1108.0,76.10
52.5,3.16,400.0,160.0,729.0,1,2.62,10.000,12.00,16.00,19.00,8.00,38.00,42.00,12.00,1140.0,81.80
42.5,3.16,271.0,160.0,861.0,1,2.71,2.360,4.75,9.50,16.00,35.00,36.00,24.00,5.00,1099.0,46.60
42.5,3.16,487.0,180.0,625.0,1,2.71,2.360,4.75,9.50,16.00,35.00,36.00,24.00,5.00,1099.0,71.00
42.5,3.16,350.0,168.0,864.0,1,2.57,6.000,11.00,16.00,20.00,25.00,25.00,25.00,25.00,936.0,49.20
42.6,3.16,413.0,206.0,606.0,1,2.70,2.380,4.75,9.50,16.00,25.00,45.00,25.00,5.00,1073.0,60.60
42.6,3.16,413.0,206.0,606.0,1,2.70,2.380,4.75,9.50,16.00,25.00,45.00,25.00,5.00,987.0,59.50
52.5,3.11,275.0,179.0,843.0,1,2.57,6.000,9.00,12.00,16.00,19.00,59.00,14.00,8.00,978.0,53.20
52.5,3.11,380.0,190.0,714.0,1,2.57,6.000,9.00,12.00,16.00,24.00,64.00,7.00,5.00,1004.0,46.70
52.5,3.11,325.0,179.0,875.0,1,2.62,6.000,9.00,12.00,16.00,14.00,61.00,16.00,9.00,1009.0,55.30
52.5,3.11,385.0,173.0,814.0,1,2.62,6.000,9.00,12.00,16.00,28.00,58.00,9.00,5.00,1039.0,59.50
52.5,3.11,275.0,179.0,948.0,1,2.62,6.000,9.00,12.00,16.00,22.00,32.00,28.00,18.00,1003.0,45.60
52.5,3.11,380.0,190.0,806.0,1,2.62,6.000,9.00,12.00,16.00,23.00,43.00,24.00,10.00,1032.0,53.20
42.5,3.10,300.0,160.0,952.6,1,2.55,4.750,9.50,12.00,16.00,10.00,20.00,20.00,50.00,910.1,40.20
52.5,3.11,275.0,179.0,843.0,1,2.57,6.000,9.00,12.00,16.00,24.61,52.29,15.02,8.09,978.0,56.10
52.5,3.11,380.0,190.0,714.0,1,2.57,6.000,9.00,12.00,16.00,28.11,59.74,7.90,4.25,1003.0,71.10
52.5,3.11,275.0,179.0,948.0,1,2.57,6.000,9.00,12.00,16.00,16.37,34.78,31.75,17.10,1003.0,71.10
52.5,3.11,380.0,190.0,806.0,1,2.57,6.000,9.00,12.00,16.00,21.77,46.26,20.78,11.19,1032.0,66.20
52.5,3.11,325.0,179.0,875.0,1,2.57,6.000,9.00,12.00,16.00,23.94,50.88,16.36,8.81,1009.0,69.10
52.5,3.11,385.0,173.0,814.0,1,2.57,6.000,9.00,12.00,16.00,26.83,57.00,10.51,5.66,1039.0,82.40
32.5,3.15,311.6,155.8,702.0,2,2.68,4.750,9.50,14.00,20.00,6.00,23.00,43.00,28.00,1274.2,15.20
32.5,3.15,311.6,155.8,702.0,2,2.68,4.750,9.50,14.00,20.00,5.94,22.77,40.59,30.69,1274.2,14.40
32.5,3.15,311.6,155.8,702.0,2,2.68,4.750,9.50,14.00,20.00,8.00,25.00,39.00,28.00,1274.2,11.70
32.5,3.12,375.0,246.0,656.0,1,2.75,5.000,6.00,7.00,8.00,15.00,35.00,35.00,15.00,1078.0,21.20
32.5,3.12,379.0,234.0,664.0,1,2.75,5.000,6.00,7.00,8.00,15.00,35.00,35.00,15.00,1090.0,25.30
32.5,3.12,376.0,242.0,658.0,1,2.75,5.000,6.00,7.00,8.00,15.00,35.00,35.00,15.00,1081.0,22.10
32.5,3.12,390.0,211.0,678.0,1,2.75,5.000,6.00,7.00,8.00,15.00,35.00,35.00,15.00,1113.0,34.20
32.5,3.12,383.0,225.0,670.0,1,2.75,5.000,6.00,7.00,8.00,15.00,35.00,35.00,15.00,1101.0,31.40
32.5,3.12,397.0,194.0,695.0,1,2.75,5.000,6.00,7.00,8.00,15.00,35.00,35.00,15.00,1142.0,39.50
32.5,3.12,389.0,205.0,681.0,1,2.75,5.000,6.00,7.00,8.00,15.00,35.00,35.00,15.00,1119.0,36.70
32.5,3.12,387.0,219.0,678.0,1,2.75,5.000,6.00,7.00,8.00,15.00,35.00,35.00,15.00,1114.0,34.80
32.5,3.12,384.0,208.0,673.0,1,2.75,5.000,6.00,7.00,8.00,15.00,35.00,35.00,15.00,1105.0,34.40
32.5,3.12,390.0,211.0,682.0,1,2.75,5.000,6.00,7.00,8.00,15.00,35.00,35.00,15.00,1121.0,36.10
32.5,3.12,386.0,208.0,676.0,1,2.75,5.000,6.00,7.00,8.00,15.00,35.00,35.00,15.00,1110.0,33.70
42.5,3.16,511.9,215.0,511.0,1,2.73,2.360,4.75,9.50,16.00,5.00,25.00,45.00,25.00,1137.4,46.60
42.5,3.14,273.0,175.0,821.0,1,2.64,2.36,4.75,9.50,16.00,30.00,36.00,28.00,6.00,967.0,15.68
42.5,3.14,290.0,786.0,819.0,1,2.64,2.36,4.75,9.50,16.00,30.00,36.00,28.00,6.00,926.0,15.68
42.5,3.14,299.0,792.0,818.0,1,2.64,2.36,4.75,9.50,16.00,30.00,36.00,28.00,6.00,904.0,15.68
42.5,3.14,294.0,174.0,798.0,1,2.64,2.36,4.75,9.50,16.00,30.00,36.00,28.00,6.00,975.0,17.64
42.5,3.14,310.0,184.0,798.0,1,2.64,2.36,4.75,9.50,16.00,30.00,36.00,28.00,6.00,936.0,17.64
42.5,3.14,321.0,191.0,796.0,1,2.64,2.36,4.75,9.50,16.00,30.00,36.00,28.00,6.00,910.0,17.64
42.5,3.14,322.0,172.0,770.0,1,2.64,2.36,4.75,9.50,16.00,30.00,36.00,28.00,6.00,986.0,20.58
42.5,3.14,343.0,183.0,767.0,1,2.64,2.36,4.75,9.50,16.00,30.00,36.00,28.00,6.00,944.0,20.58
42.5,3.14,354.0,189.0,767.0,1,2.64,2.36,4.75,9.50,16.00,30.00,36.00,28.00,6.00,919.0,20.58
42.5,3.14,353.0,172.0,743.0,1,2.64,2.36,4.75,9.50,16.00,30.00,36.00,28.00,6.00,991.0,23.52
42.5,3.14,373.0,181.0,741.0,1,2.64,2.36,4.75,9.50,16.00,30.00,36.00,28.00,6.00,950.0,23.52
42.5,3.14,385.0,187.0,740.0,1,2.64,2.36,4.75,9.50,16.00,30.00,36.00,28.00,6.00,925.0,23.52
42.5,3.14,383.0,170.0,720.0,1,2.64,2.36,4.75,9.50,16.00,30.00,36.00,28.00,6.00,994.0,26.46
42.5,3.14,407.0,180.0,717.0,1,2.64,2.36,4.75,9.50,16.00,30.00,36.00,28.00,6.00,949.0,26.46
42.5,3.14,420.0,186.0,715.0,1,2.64,2.36,4.75,9.50,16.00,30.00,36.00,28.00,6.00,923.0,26.46
42.5,3.14,413.0,169.0,699.0,1,2.64,2.36,4.75,9.50,16.00,30.00,36.00,28.00,6.00,993.0,29.40
42.5,3.14,438.0,179.0,695.0,1,2.64,2.36,4.75,9.50,16.00,30.00,36.00,28.00,6.00,947.0,29.40
42.5,3.14,567.0,182.0,628.0,1,2.64,2.36,4.75,9.50,16.00,30.00,36.00,28.00,6.00,899.0,39.20
42.5,3.14,287.0,171.0,798.0,1,2.64,2.36,4.75,9.50,16.00,30.00,36.00,28.00,6.00,991.0,17.64
42.5,3.14,315.0,169.0,771.0,1,2.64,2.36,4.75,9.50,16.00,30.00,36.00,28.00,6.00,1003.0,20.58
42.5,3.14,343.0,167.0,745.0,1,2.64,2.36,4.75,9.50,16.00,30.00,36.00,28.00,6.00,1010.0,23.52
42.5,3.14,373.0,166.0,722.0,1,2.64,2.36,4.75,9.50,16.00,30.00,36.00,28.00,6.00,1011.0,26.46
42.5,3.14,403.0,165.0,700.0,1,2.64,2.36,4.75,9.50,16.00,30.00,36.00,28.00,6.00,1010.0,29.40
42.5,3.14,300.0,178.0,798.0,1,2.64,2.36,4.75,9.50,16.00,30.00,36.00,28.00,6.00,959.0,17.64
42.5,3.14,329.0,176.0,770.0,1,2.64,2.36,4.75,9.50,16.00,30.00,36.00,28.00,6.00,970.0,20.58
42.5,3.14,361.0,175.0,742.0,1,2.64,2.36,4.75,9.50,16.00,30.00,36.00,28.00,6.00,974.0,23.52
42.5,3.14,394.0,174.0,718.0,1,2.64,2.36,4.75,9.50,16.00,30.00,36.00,28.00,6.00,974.0,26.46
42.5,3.14,421.0,172.0,698.0,1,2.64,2.36,4.75,9.50,16.00,30.00,36.00,28.00,6.00,975.0,29.40
42.5,3.15,266.0,168.0,923.0,1,2.63,2.36,4.75,9.50,16.00,30.00,36.00,28.00,6.00,908.0,15.68
42.5,3.15,279.0,176.0,898.0,1,2.63,2.36,4.75,9.50,16.00,30.00,36.00,28.00,6.00,901.0,15.68
42.5,3.15,287.0,181.0,883.0,1,2.63,2.36,4.75,9.50,16.00,30.00,36.00,28.00,6.00,896.0,15.68
42.5,3.15,286.0,168.0,899.0,1,2.63,2.36,4.75,9.50,16.00,30.00,36.00,28.00,6.00,916.0,17.64
42.5,3.15,300.0,175.0,874.0,1,2.63,2.36,4.75,9.50,16.00,30.00,36.00,28.00,6.00,914.0,17.64
42.5,3.15,309.0,180.0,859.0,1,2.63,2.36,4.75,9.50,16.00,30.00,36.00,28.00,6.00,905.0,17.64
42.5,3.15,315.0,166.0,868.0,1,2.63,2.36,4.75,9.50,16.00,30.00,36.00,28.00,6.00,929.0,20.58
42.5,3.15,331.0,174.0,842.0,1,2.63,2.36,4.75,9.50,16.00,30.00,36.00,28.00,6.00,918.0,20.58
42.5,3.15,339.0,178.0,829.0,1,2.63,2.36,4.75,9.50,16.00,30.00,36.00,28.00,6.00,915.0,20.58
42.5,3.15,340.0,166.0,844.0,1,2.63,2.36,4.75,9.50,16.00,30.00,36.00,28.00,6.00,932.0,23.52
42.5,3.15,356.0,173.0,819.0,1,2.63,2.36,4.75,9.50,16.00,30.00,36.00,28.00,6.00,923.0,23.52
42.5,3.15,367.0,178.0,805.0,1,2.63,2.36,4.75,9.50,16.00,30.00,36.00,28.00,6.00,917.0,23.52
42.5,3.15,365.0,165.0,823.0,1,2.63,2.36,4.75,9.50,16.00,30.00,36.00,28.00,6.00,935.0,26.46
42.5,3.15,381.0,172.0,799.0,1,2.63,2.36,4.75,9.50,16.00,30.00,36.00,28.00,6.00,926.0,26.46
42.5,3.15,392.0,177.0,784.0,1,2.63,2.36,4.75,9.50,16.00,30.00,36.00,28.00,6.00,919.0,26.46
42.5,3.15,392.0,164.0,802.0,1,2.63,2.36,4.75,9.50,16.00,30.00,36.00,28.00,6.00,937.0,29.40
42.5,3.15,412.0,172.0,776.0,1,2.63,2.36,4.75,9.50,16.00,30.00,36.00,28.00,6.00,925.0,29.40
42.5,3.15,423.0,176.0,761.0,1,2.63,2.36,4.75,9.50,16.00,30.00,36.00,28.00,6.00,918.0,29.40
42.5,3.15,440.0,163.0,769.0,1,2.63,2.36,4.75,9.50,16.00,30.00,36.00,28.00,6.00,932.0,34.30
42.5,3.15,461.0,171.0,745.0,1,2.63,2.36,4.75,9.50,16.00,30.00,36.00,28.00,6.00,920.0,34.30
42.5,3.15,474.0,175.0,729.0,1,2.63,2.36,4.75,9.50,16.00,30.00,36.00,28.00,6.00,911.0,34.30
42.5,3.15,487.0,162.0,740.0,1,2.63,2.36,4.75,9.50,16.00,30.00,36.00,28.00,6.00,925.0,39.20
42.5,3.15,514.0,171.0,711.0,1,2.63,2.36,4.75,9.50,16.00,30.00,36.00,28.00,6.00,908.0,39.20
42.5,3.15,528.0,175.0,696.0,1,2.63,2.36,4.75,9.50,16.00,30.00,36.00,28.00,6.00,900.0,39.20
42.5,3.15,279.0,164.0,910.0,1,2.63,2.36,4.75,9.50,16.00,30.00,36.00,28.00,6.00,920.0,17.64
42.5,3.15,310.0,163.0,878.0,1,2.63,2.36,4.75,9.50,16.00,30.00,36.00,28.00,6.00,931.0,20.58
42.5,3.15,332.0,162.0,856.0,1,2.63,2.36,4.75,9.50,16.00,30.00,36.00,28.00,6.00,937.0,23.52
42.5,3.15,358.0,162.0,833.0,1,2.63,2.36,4.75,9.50,16.00,30.00,36.00,28.00,6.00,939.0,26.46
42.5,3.13,321.0,180.0,858.0,1,2.73,5.00,10.00,19.00,26.50,10.00,20.00,50.00,20.00,1091.0,54.20
42.5,3.13,321.0,180.0,858.0,1,2.73,5.00,10.00,19.00,26.50,10.00,20.00,50.00,20.00,1091.0,50.90
42.5,3.13,321.0,180.0,858.0,1,2.73,5.00,10.00,19.00,26.50,10.00,20.00,50.00,20.00,1091.0,51.50
42.5,3.13,404.0,180.0,673.0,1,2.73,5.00,10.00,19.00,26.50,10.00,20.00,50.00,20.00,1197.0,41.20
42.5,3.13,404.0,180.0,673.0,1,2.73,5.00,10.00,19.00,26.50,10.00,20.00,50.00,20.00,1197.0,41.30
42.5,3.13,404.0,180.0,673.0,1,2.73,5.00,10.00,19.00,26.50,10.00,20.00,50.00,20.00,1197.0,40.50
42.5,3.13,462.0,185.0,613.0,1,2.73,5.00,10.00,19.00,26.50,10.00,20.00,50.00,20.00,1190.0,52.90
42.5,3.13,462.0,185.0,613.0,1,2.73,5.00,10.00,19.00,26.50,10.00,20.00,50.00,20.00,1190.0,61.70
42.5,3.13,462.0,185.0,613.0,1,2.73,5.00,10.00,19.00,26.50,10.00,20.00,50.00,20.00,1190.0,57.70
42.5,3.13,531.0,170.0,525.0,1,2.77,5.00,8.00,10.00,16.00,19.00,28.00,32.00,21.00,1224.0,58.00
52.5,3.15,479.0,191.6,485.8,4,2.74,4.75,9.50,16.00,19.00,18.00,26.00,35.00,21.00,1197.0,44.59
52.5,3.15,618.0,185.4,270.8,4,2.74,4.75,9.50,16.00,19.00,18.00,26.00,35.00,21.00,1338.5,52.74
42.5,3.10,400.0,180.0,600.0,3,2.70,4.75,9.50,16.00,19.00,18.00,26.00,35.00,21.00,1200.0,34.55
42.5,3.10,390.0,195.0,588.0,3,2.70,4.75,9.50,16.00,19.00,18.00,26.00,35.00,21.00,1170.0,32.49
42.5,3.10,380.0,209.0,570.0,3,2.70,4.75,9.50,16.00,19.00,18.00,26.00,35.00,21.00,1140.0,32.39
42.5,3.10,370.0,222.0,555.0,3,2.70,4.75,9.50,16.00,19.00,18.00,26.00,35.00,21.00,1110.0,31.54
42.5,3.10,360.0,234.0,540.0,3,2.70,4.75,9.50,16.00,19.00,18.00,26.00,35.00,21.00,1080.0,30.90
42.5,3.10,350.0,245.0,525.0,3,2.70,4.75,9.50,16.00,19.00,18.00,26.00,35.00,21.00,1050.0,29.88
42.5,3.10,325.0,146.0,650.0,3,2.70,4.75,9.50,16.00,19.00,18.00,26.00,35.00,21.00,1300.0,30.64
42.5,3.10,320.0,160.0,640.0,3,2.70,4.75,9.50,16.00,19.00,18.00,26.00,35.00,21.00,1280.0,29.01
42.5,3.10,315.0,173.0,630.0,3,2.70,4.75,9.50,16.00,19.00,18.00,26.00,35.00,21.00,1260.0,28.09
42.5,3.10,310.0,186.0,620.0,3,2.70,4.75,9.50,16.00,19.00,18.00,26.00,35.00,21.00,1240.0,26.46
42.5,3.10,305.0,198.0,610.0,3,2.70,4.75,9.50,16.00,19.00,18.00,26.00,35.00,21.00,1220.0,25.12
42.5,3.10,300.0,210.0,600.0,3,2.70,4.75,9.50,16.00,19.00,18.00,26.00,35.00,21.00,1200.0,23.82
42.5,3.10,517.0,233.0,517.0,3,2.70,4.75,9.50,16.00,19.00,18.00,26.00,35.00,21.00,1034.0,41.54
42.5,3.10,504.0,252.0,504.0,3,2.70,4.75,9.50,16.00,19.00,18.00,26.00,35.00,21.00,1008.0,40.34
42.5,3.10,491.0,270.0,491.0,3,2.70,4.75,9.50,16.00,19.00,18.00,26.00,35.00,21.00,982.0,37.61
42.5,3.10,479.0,287.0,479.0,3,2.70,4.75,9.50,16.00,19.00,18.00,26.00,35.00,21.00,958.0,36.91
42.5,3.10,468.0,304.0,468.0,3,2.70,4.75,9.50,16.00,19.00,18.00,26.00,35.00,21.00,936.0,35.60
42.5,3.10,457.0,320.0,457.0,3,2.70,4.75,9.50,16.00,19.00,18.00,26.00,35.00,21.00,914.0,35.02
42.5,3.15,400.0,200.0,763.0,3,2.65,4.75,9.50,16.00,19.00,18.00,26.00,35.00,21.00,992.0,30.70
42.5,3.15,420.0,210.0,626.5,3,2.65,4.75,9.50,16.00,19.00,18.00,26.00,35.00,21.00,1163.5,33.70
42.5,3.15,420.0,210.0,567.0,3,2.65,4.75,9.50,16.00,19.00,18.88,27.27,36.72,17.13,1621.5,32.00
42.5,3.15,400.0,200.0,680.0,3,2.65,4.75,9.50,16.00,19.00,18.00,26.00,35.00,21.00,1020.0,35.10
43.0,3.15,453.5,181.4,707.5,1,2.63,4.75,9.50,12.00,14.00,14.00,26.00,32.00,28.00,1061.3,51.12
43.0,3.15,404.6,161.8,744.4,1,2.63,4.75,9.50,12.00,14.00,14.00,26.00,32.00,28.00,1116.6,50.60
43.0,3.15,365.1,146.0,774.0,1,2.63,4.75,9.50,12.00,14.00,14.00,26.00,32.00,28.00,1161.1,43.22
43.0,3.15,332.7,133.1,798.5,1,2.63,4.75,9.50,12.00,14.00,14.00,26.00,32.00,28.00,1197.7,41.59
43.0,3.15,444.6,177.8,641.5,1,2.63,4.75,9.50,12.00,14.00,14.00,26.00,32.00,28.00,1092.3,51.40
43.0,3.15,320.5,128.2,673.1,1,2.63,4.75,9.50,12.00,14.00,14.00,26.00,32.00,28.00,1250.0,36.00
43.0,3.15,425.0,170.0,497.2,1,2.63,4.75,9.50,12.00,14.00,14.00,26.00,32.00,28.00,1160.1,49.41
43.0,3.15,377.8,151.1,521.4,1,2.63,4.75,9.50,12.00,14.00,14.00,26.00,32.00,28.00,1216.6,46.40
43.0,3.15,340.1,136.0,540.7,1,2.63,4.75,9.50,12.00,14.00,14.00,26.00,32.00,28.00,1261.7,38.70
43.0,3.15,309.2,123.7,556.6,1,2.63,4.75,9.50,12.00,14.00,14.00,26.00,32.00,28.00,1298.7,36.20
43.0,3.15,429.3,193.2,669.6,1,2.63,4.75,9.50,12.00,14.00,14.00,26.00,32.00,28.00,1004.5,47.48
43.0,3.15,383.1,172.4,705.0,1,2.63,4.75,9.50,12.00,14.00,14.00,26.00,32.00,28.00,1057.5,46.95
43.0,3.15,346.0,155.7,733.5,1,2.63,4.75,9.50,12.00,14.00,14.00,26.00,32.00,28.00,1100.2,45.29
43.0,3.15,315.4,141.9,756.9,1,2.63,4.75,9.50,12.00,14.00,14.00,26.00,32.00,28.00,1135.4,43.79
43.0,3.15,421.2,189.5,607.8,1,2.63,4.75,9.50,12.00,14.00,14.00,26.00,32.00,28.00,1034.9,47.84
43.0,3.15,375.6,169.0,639.3,1,2.63,4.75,9.50,12.00,14.00,14.00,26.00,32.00,28.00,1088.5,47.10
43.0,3.15,338.9,152.5,664.6,1,2.63,4.75,9.50,12.00,14.00,14.00,26.00,32.00,28.00,1131.5,46.23
43.0,3.15,308.7,138.9,685.4,1,2.63,4.75,9.50,12.00,14.00,14.00,26.00,32.00,28.00,1167.0,44.10
43.0,3.15,416.0,187.2,567.9,1,2.63,4.75,9.50,12.00,14.00,14.00,26.00,32.00,28.00,1054.6,41.05
43.0,3.15,370.7,166.8,596.9,1,2.63,4.75,9.50,12.00,14.00,14.00,26.00,32.00,28.00,1108.5,38.87
43.0,3.15,334.3,150.4,620.2,1,2.63,4.75,9.50,12.00,14.00,14.00,26.00,32.00,28.00,1151.7,36.50
43.0,3.15,304.4,137.0,639.3,1,2.63,4.75,9.50,12.00,14.00,14.00,26.00,32.00,28.00,1187.3,34.12
43.0,3.15,403.6,181.6,472.2,1,2.63,4.75,9.50,12.00,14.00,14.00,26.00,32.00,28.00,1101.7,38.60
43.0,3.15,359.1,161.6,495.5,1,2.63,4.75,9.50,12.00,14.00,14.00,26.00,32.00,28.00,1156.2,37.20
43.0,3.15,323.4,145.5,514.2,1,2.63,4.75,9.50,12.00,14.00,14.00,26.00,32.00,28.00,1199.9,36.10
43.0,3.15,294.2,132.4,529.6,1,2.63,4.75,9.50,12.00,14.00,14.00,26.00,32.00,28.00,1235.7,32.60
43.0,3.15,407.4,203.7,635.6,1,2.63,4.75,9.50,12.00,14.00,14.00,26.00,32.00,28.00,953.4,42.18
43.0,3.15,363.9,181.9,669.5,1,2.63,4.75,9.50,12.00,14.00,14.00,26.00,32.00,28.00,1004.3,40.31
43.0,3.15,328.7,164.4,696.9,1,2.63,4.75,9.50,12.00,14.00,14.00,26.00,32.00,28.00,1045.4,39.45
43.0,3.15,299.8,149.9,719.5,1,2.63,4.75,9.50,12.00,14.00,14.00,26.00,32.00,28.00,1079.2,35.36
43.0,3.15,400.2,200.1,577.5,1,2.63,4.75,9.50,12.00,14.00,14.00,26.00,32.00,28.00,983.3,43.19
43.0,3.15,357.1,178.5,607.7,1,2.63,4.75,9.50,12.00,14.00,14.00,26.00,32.00,28.00,1034.8,40.92
43.0,3.15,322.3,161.2,632.1,1,2.63,4.75,9.50,12.00,14.00,14.00,26.00,32.00,28.00,1076.3,40.20
43.0,3.15,293.8,146.9,652.1,1,2.63,4.75,9.50,12.00,14.00,14.00,26.00,32.00,28.00,1110.4,36.23
43.0,3.15,395.5,197.7,539.9,1,2.63,4.75,9.50,12.00,14.00,14.00,26.00,32.00,28.00,1002.6,39.77
43.0,3.15,352.7,176.3,567.8,1,2.63,4.75,9.50,12.00,14.00,14.00,26.00,32.00,28.00,1054.5,38.23
43.0,3.15,318.2,159.1,590.3,1,2.63,4.75,9.50,12.00,14.00,14.00,26.00,32.00,28.00,1096.2,37.53
43.0,3.15,289.9,144.9,608.7,1,2.63,4.75,9.50,12.00,14.00,14.00,26.00,32.00,28.00,1130.5,33.50
43.0,3.15,384.2,192.1,449.5,1,2.63,4.75,9.50,12.00,14.00,14.00,26.00,32.00,28.00,1048.9,33.60
43.0,3.15,342.1,171.1,472.1,1,2.63,4.75,9.50,12.00,14.00,14.00,26.00,32.00,28.00,1101.6,32.50
43.0,3.15,308.3,154.2,490.2,1,2.63,4.75,9.50,12.00,14.00,14.00,26.00,32.00,28.00,1143.8,31.90
43.0,3.15,280.6,140.3,505.1,1,2.63,4.75,9.50,12.00,14.00,14.00,26.00,32.00,28.00,1178.5,30.60
43.0,3.15,369.9,221.9,577.0,1,2.63,4.75,9.50,12.00,14.00,14.00,26.00,32.00,28.00,865.5,32.40
43.0,3.15,330.6,198.4,608.4,1,2.63,4.75,9.50,12.00,14.00,14.00,26.00,32.00,28.00,912.6,31.90
43.0,3.15,360.0,216.0,491.4,1,2.63,4.75,9.50,12.00,14.00,14.00,26.00,32.00,28.00,912.6,32.00
43.0,3.15,321.4,192.8,517.4,1,2.63,4.75,9.50,12.00,14.00,14.00,26.00,32.00,28.00,960.9,31.70
43.0,3.15,290.2,174.1,538.3,1,2.63,4.75,9.50,12.00,14.00,14.00,26.00,32.00,28.00,999.8,31.20
43.0,3.15,264.6,158.7,555.6,1,2.63,4.75,9.50,12.00,14.00,14.00,26.00,32.00,28.00,1031.8,30.90
43.0,3.15,350.6,210.4,410.2,1,2.63,4.75,9.50,12.00,14.00,14.00,26.00,32.00,28.00,957.2,29.90
43.0,3.15,312.6,187.5,431.3,1,2.63,4.75,9.50,12.00,14.00,14.00,26.00,32.00,28.00,1006.5,28.60
43.0,3.15,282.0,169.2,448.3,1,2.63,4.75,9.50,12.00,14.00,14.00,26.00,32.00,28.00,1046.1,28.40
43.0,3.15,256.8,154.1,462.3,1,2.63,4.75,9.50,12.00,14.00,14.00,26.00,32.00,28.00,1078.7,28.80
43.0,3.12,350.0,179.9,487.2,1,2.62,4.25,6.00,10.00,16.00,19.00,35.00,38.00,8.00,1139.3,39.52
43.0,3.12,350.0,190.1,524.0,1,2.62,4.25,6.00,10.00,16.00,19.00,35.00,38.00,8.00,1198.4,31.66
43.0,3.12,375.0,180.0,466.9,1,2.62,4.25,6.00,10.00,16.00,19.00,35.00,38.00,8.00,1120.1,42.73
43.0,3.12,375.0,190.1,507.8,1,2.62,4.25,6.00,10.00,16.00,19.00,35.00,38.00,8.00,1194.4,40.69
43.0,3.12,400.0,180.0,440.0,1,2.62,4.25,6.00,10.00,16.00,19.00,35.00,38.00,8.00,1081.2,47.99
43.0,3.12,400.0,190.0,484.0,1,2.62,4.25,6.00,10.00,16.00,19.00,35.00,38.00,8.00,1166.0,44.89
43.0,3.12,425.0,179.8,416.9,1,2.62,4.25,6.00,10.00,16.00,19.00,35.00,38.00,8.00,1046.8,51.25
43.0,3.12,425.0,190.0,462.0,1,2.62,4.25,6.00,10.00,16.00,19.00,35.00,38.00,8.00,1137.7,49.05
43.0,3.12,450.0,189.9,439.7,1,2.62,4.25,6.00,10.00,16.00,19.00,35.00,38.00,8.00,1104.3,53.69
43.0,3.12,350.0,190.1,524.0,1,2.62,4.25,6.00,10.00,16.00,19.00,35.00,38.00,8.00,1198.4,36.64
43.0,3.12,375.0,190.1,507.8,1,2.62,4.25,6.00,10.00,16.00,19.00,35.00,38.00,8.00,1194.8,41.57
43.0,3.12,400.0,190.0,484.0,1,2.62,4.25,6.00,10.00,16.00,19.00,35.00,38.00,8.00,1166.4,46.22
43.0,3.12,425.0,190.0,462.0,1,2.62,4.25,6.00,10.00,16.00,19.00,35.00,38.00,8.00,1138.2,50.35
43.0,3.12,450.0,189.9,439.7,1,2.62,4.25,6.00,10.00,16.00,19.00,35.00,38.00,8.00,1103.4,54.11
43.0,3.12,375.0,199.9,592.9,1,2.62,4.25,6.00,10.00,16.00,19.00,35.00,38.00,8.00,1143.0,36.84
43.0,3.12,400.0,200.0,572.0,1,2.62,4.25,6.00,10.00,16.00,19.00,35.00,38.00,8.00,1129.6,43.13
43.0,3.12,400.0,210.0,617.2,1,2.62,4.25,6.00,10.00,16.00,19.00,35.00,38.00,8.00,1197.2,38.58
43.0,3.12,425.0,200.2,541.9,1,2.62,4.25,6.00,10.00,16.00,19.00,35.00,38.00,8.00,1094.4,47.16
43.0,3.12,425.0,210.0,593.7,1,2.62,4.25,6.00,10.00,16.00,19.00,35.00,38.00,8.00,1178.5,45.05
43.0,3.12,450.0,199.8,513.0,1,2.62,4.25,6.00,10.00,16.00,19.00,35.00,38.00,8.00,1058.4,49.63
43.0,3.12,450.0,210.2,564.3,1,2.62,4.25,6.00,10.00,16.00,19.00,35.00,38.00,8.00,1143.5,47.42
43.0,3.12,475.0,210.0,566.2,1,2.62,4.25,6.00,10.00,16.00,19.00,35.00,38.00,8.00,1169.9,50.05
43.0,3.12,375.0,199.9,592.9,1,2.62,4.25,6.00,10.00,16.00,19.00,35.00,38.00,8.00,1143.0,37.81
43.0,3.12,400.0,200.0,572.0,1,2.62,4.25,6.00,10.00,16.00,19.00,35.00,38.00,8.00,1129.6,44.11
43.0,3.12,400.0,210.0,617.2,1,2.62,4.25,6.00,10.00,16.00,19.00,35.00,38.00,8.00,1197.6,40.90
43.0,3.12,425.0,200.2,541.9,1,2.62,4.25,6.00,10.00,16.00,19.00,35.00,38.00,8.00,1094.8,47.51
43.0,3.12,425.0,220.2,642.2,1,2.62,4.25,6.00,10.00,16.00,19.00,35.00,38.00,8.00,1252.1,42.54
43.0,3.12,450.0,210.2,564.3,1,2.62,4.25,6.00,10.00,16.00,19.00,35.00,38.00,8.00,1143.9,48.74
43.0,3.12,475.0,210.0,566.2,1,2.62,4.25,6.00,10.00,16.00,19.00,35.00,38.00,8.00,1170.4,53.06
43.0,3.12,475.0,219.9,584.3,1,2.62,4.25,6.00,10.00,16.00,19.00,35.00,38.00,8.00,1192.3,49.18
52.5,3.15,496.0,173.0,739.0,1,2.66,4.70,9.50,12.00,16.00,19.00,39.00,29.00,13.00,1161.0,59.87
